Repository: Ali-Sheroz/PLGA-EE-Generalization

# PLGA-EE-Generalization


**Evaluating Encapsulation-Efficiency Prediction for *Unseen* Small-Molecule Drugs in PLGA Nanoparticle Drug-Delivery Systems Using Machine Learning**

This undergraduate biotechnology research project evaluates whether encapsulation efficiency in PLGA nanoparticle formulations can be predicted reliably for small-molecule drugs excluded from model training.

> **Research question:** How accurately can machine-learning models predict encapsulation efficiency (EE%) in PLGA nanoparticle formulations for small-molecule drugs excluded from model training?

The scientific focus is **unseen-drug generalization**rather than simply determining whether machine-learning models can predict encapsulation efficiency. The sole prediction target is **EE%**. Particle size, loading capacity, drug release, toxicity, efficacy, biodistribution, and clinical response are outside the scope of this study as prediction targets.

## Technical Stack

- **Programming language:** Python
- **Analysis environment:** Jupyter Notebook
- **Data processing:** pandas, NumPy
- **Machine learning:** scikit-learn, XGBoost
- **Model interpretation:** SHAP
- **Visualization:** Matplotlib
- **Validation strategy:** drug-grouped cross-validation

## Dataset
Goren A, Bao Z, Martinez Lozano JP, Allen C. *A formulation dataset of poly(lactide-co-glycolide) nanoparticles for small molecule delivery.* Scientific Data 2025;12:1182.
Article DOI `10.1038/s41597-025-05520-9` · Dataset DOI `10.17632/sbjf5csrdm.1` · License **CC BY 4.0**.
See [`data/README.md`](data/README.md) for full provenance and SHA256 integrity records. Raw files are **immutable**.

## Project status
- **Phase 1 — Data feasibility audit: complete.** No modeling. Verdict: **FEASIBLE WITH MODIFICATIONS**.
- **Phase 2 — Data preprocessing: complete.** All five Phase-1 flags resolved; `data/processed/ML_ready_PLGA.csv` written (430 × 31).
- **Phase 3 — Exploratory data analysis: complete.** Three 300-DPI figures + supporting tables. No model trained.
- **Phase 4 — Model training & unseen-drug validation: complete.** Four pipelines + a mean-predictor reference under `GroupKFold(5)` on `drug_group`. **Headline result is negative:** no model reliably beats the mean-predictor on unseen drugs (see below).
- **Phase 5 — Explainability & error analysis: complete.** SHAP over the saved Random Forest + per-drug out-of-fold error attribution. Diagnoses *why* Phase 4 is negative: the model shrinks every prediction toward the dataset mean (calibration slope **0.156**).

## Repository layout
```
data/
  raw/          # 5 official CSVs — NEVER modified (see data/README.md)
  processed/    # derived, documented working views (nothing imputed/synthesised)
                #   ML_ready_PLGA.csv  <- the modelling table (scaled + one-hot)
                #   PLGA_clean_unscaled.csv, scaler_params.csv,
                #   preprocessing_pipeline.joblib, feature_manifest.csv,
                #   preprocessing_meta.json, master_audit_view.csv
notebooks/
  01_data_audit.ipynb            # Phase 1 audit (read-only)
  02_preprocessing.ipynb         # Phase 2 flag resolution + scaling/encoding
  03_exploratory_analysis.ipynb  # Phase 3 EDA (descriptive only)
  04_model_training.ipynb        # Phase 4 grouped-CV training + robustness check
  05_explainability_and_errors.ipynb  # Phase 5 SHAP + per-drug OOF error analysis
results/
  figures/      # 9 Phase-1 figures + Fig1–Fig6 EDA/modelling figures (300 dpi)
  tables/       # machine-readable audit/preprocessing/EDA/modelling tables (CSV)
  audit/        # source_manifest.csv + feasibility_report.md
src/
  models/       # best_model_random_forest.joblib + .meta.json (Phase 4)
```

## Phase 1 deliverables
- **Feasibility report:** [`results/audit/feasibility_report.md`](results/audit/feasibility_report.md) — answers questions A–L + overall classification.
- **Integrity manifest:** [`results/audit/source_manifest.csv`](results/audit/source_manifest.csv).
- **Audit tables** in `results/tables/`: dataset file map, variable dictionary, missingness summary, formulations-per-drug, EE summary, leakage audit, duplicate audit, outlier flags.
- **Figures** in `results/figures/`: EE distribution & boxplot, formulations-per-drug, missingness, molecular-descriptor & formulation-variable distributions, correlation matrix, EE-vs-variables scatters, EE-by-drug boxplot.

## Key findings (Phase 1)
- 433 formulations, 65 small molecules, 59 source publications — all verified directly from the files (match the paper's headline counts).
- **EE is 100 % complete** and within 0–100 %; suitable as the regression target.
- **Severe drug imbalance:** median = 1 formulation/drug; **33 of 65 drugs (~51 %) are singletons**; the top 10 drugs supply ~66 % of formulations. ⇒ evaluation **must** use drug-grouped cross-validation, not random splits.

File: results/tables/formulations_per_drug.csv
drug,n_formulations,n_with_EE,mean_EE,median_EE,min_EE,max_EE,n_publications
flurbiprofen,36,36,80.47,84.72,38.46,97.75,3
lamotrigine,28,28,69.74,70.31,52.39,84.87,2
rivastigmine-tartrate,27,27,72.18,72.27,67.39,76.24,1
lopinavir,27,27,66.51,71.1,21.3,95.7,1
anastrozole,27,27,49.26,49.03,36.66,61.65,1
tramadol,27,27,65.05,66.01,49.23,78.35,1
pranoprofen,26,26,70.9,77.19,0.0,90.85,1
diazepam,26,26,84.31,85.5,69.0,92.0,1
clobetasol_propionate,26,26,79.88,82.64,15.91,96.82,1
lorazepam,26,26,81.55,83.75,65.5,90.1,1
zinc-protoporphyrin,17,17,52.37,50.7,30.6,79.0,1
coumarin-6,14,14,23.83,25.5,3.8,52.3,1
paclitaxel,10,10,79.5,81.82,52.5,87.8,3
procaine_hydrochloride,10,10,27.92,21.4,6.3,62.0,1
ropinirole-hydrochloride,9,9,62.27,64.5,48.9,72.3,1
finasteride,9,9,88.49,90.52,80.28,98.9,1
5-fluorouracil,7,7,7.82,8.52,4.91,8.64,1
sparfloxacin,5,5,53.81,51.83,25.18,86.6,1
procaine_dihydrate,5,5,39.1,39.0,34.8,44.1,1
artemether,5,5,80.86,80.0,78.3,86.9,1
cefpodoxime-proxetil,4,4,35.04,35.08,30.0,40.0,1
dexibuprofen,3,3,88.67,87.5,85.1,93.4,1
etoposide,3,3,67.58,66.11,57.64,78.99,1
itraconazole,3,3,68.67,72.0,61.0,73.0,1
rhodamine-b,3,3,40.33,47.0,18.0,56.0,1
azithromycin,3,3,65.27,66.8,50.5,78.5,1
diosgenin,3,3,69.99,72.8,58.48,78.68,1
garcinol,3,3,67.45,60.61,53.43,88.32,1
ketoprofen,2,2,10.56,10.56,7.91,13.21,1
oxcarbazepine,2,2,70.96,70.96,69.79,72.13,1
dl-α-tocopherol,2,2,89.26,89.26,88.25,90.28,1
combretastatin-a4,2,2,31.5,31.5,31.0,32.0,1
3-methoxyxanthone,1,1,41.5,41.5,41.5,41.5,1
kartogenin,1,1,62.0,62.0,62.0,62.0,1
isoniazid,1,1,10.0,10.0,10.0,10.0,1
gatifloxacin,1,1,34.1,34.1,34.1,34.1,1
heptyl-4-hydroxybenzoate,1,1,7.4,7.4,7.4,7.4,1
ethyl-4-hydroxybenzoate,1,1,1.3,1.3,1.3,1.3,1
docetaxel,1,1,80.5,80.5,80.5,80.5,1
efavirenz,1,1,85.9,85.9,85.9,85.9,1
dexamethasone,1,1,34.57,34.57,34.57,34.57,1
capecitabine,1,1,88.4,88.4,88.4,88.4,1
butyl-4-hydroxybenzoate,1,1,4.9,4.9,4.9,4.9,1
atractylodin,1,1,68.0,68.0,68.0,68.0,1
acetylpuerarin,1,1,90.51,90.51,90.51,90.51,1
curcumin,1,1,48.15,48.15,48.15,48.15,1
cisplatin,1,1,45.13,45.13,45.13,45.13,1
niclosamide,1,1,70.23,70.23,70.23,70.23,1
mometasone-furoate,1,1,90.0,90.0,90.0,90.0,1
piperine,1,1,91.1,91.1,91.1,91.1,1
paeonol,1,1,86.26,86.26,86.26,86.26,1
octyl-4-hydroxybenzoate,1,1,12.3,12.3,12.3,12.3,1
levofloxacin,1,1,15.0,15.0,15.0,15.0,1
methyl-4-hydroxybenzoate,1,1,0.3,0.3,0.3,0.3,1
methylene-blue,1,1,3.12,3.12,3.12,3.12,1
rhodamine-123,1,1,55.3,55.3,55.3,55.3,1
propyl-4-hydroxybenzoate,1,1,2.2,2.2,2.2,2.2,1
ropinirole,1,1,5.4,5.4,5.4,5.4,1
rivaroxaban,1,1,91.35,91.35,91.35,91.35,1
rapamycin,1,1,74.25,74.25,74.25,74.25,1
rubitecan,1,1,33.5,33.5,33.5,33.5,1
tetrandrine,1,1,63.72,63.72,63.72,63.72,1
salbutamol,1,1,25.2,25.2,25.2,25.2,1
tretinoin,1,1,98.8,98.8,98.8,98.8,1
xanthone,1,1,33.0,33.0,33.0,33.0,1
